Repository: SUKUNA-AI/vkm-subsidence-forecasting

# ВКМ: корпус, evidence, паспорт физических миров и прогноз оседаний

## Диплом и геология — задание R3 от 24.11.2026

Текущая работа — диплом до специальной части и геология всего шахтного поля СКРУ-1. Рабочий мастер находится в PRIVATE `12_work_exports/skru1_diploma_current/`; полная приёмка ещё не достигнута. [Результат R3 и ограничения](docs/implementation_work/SKRU1_DIPLOMA_R3_20261124_RU.md), [маршрут исполнения](docs/planning/PROMPT_GPT_AGENTS_RU.md). Описания предшествующих дипломных редакций ниже относятся к истории.

## Исторический научный расчётный результат — 12.11.2026

Основной диплом содержит 100 страниц, включая научное приложение; отдельная физико-математическая основа — 33 страницы. Документы проверены независимо. Условные истории Абеля достигают 2025 года; уточнённая серия из 394 состояний сопоставлена с 210 общими эпохами основной истории. Основная сцена и её исходная история сохранены. Обе семьи LUBBY-II остановлены на установленной границе применимости.

Код научных результатов закреплён версией `759a7d5dcb868551578f6afa31cf208d3f493c7d`; независимая проверка Linux выполнила 62 адресных теста. Переключение научного сервиса, запросы и откат проверены; конечное состояние сервиса — `DOWN`.

Архивы LUBBY, уточнённой истории Абеля и поздних материалов восстановлены и проверены независимо. Шесть обязательных зависимостей LUBBY подтверждены после межтомного восстановления. Основной документ повторно открыт из восстановленной копии и проверен. Завершающий малый пакет, окончательный экспорт исходников и письмо учитываются отдельно.

Полная научная приёмка не выдана: получатели энергии 25 мгновенных событий, разрешимость малого эффекта C4 и натурная валидация остаются открытыми. [Текущие результаты, документы и ограничения](docs/implementation_work/VKM_MISSION_004_CURRENT_RU.md).

## Исторические состояния


**Актуально на 11.11.2026:** VKM-004-DEEP выполнила условную связанную историю всего СКРУ-1 до конца 2024 года: 37 численных / 36 интерпретативных интервалов, 575 участков, C1–C5, память и вода. Новая ВКР — 88 страниц, записка руководителю — 3 страницы; нативные модели открываются отдельно. Научные ограничения и точностные отказы сохраняются явно. [Действующий вход и артефакты](docs/implementation_work/VKM_MISSION_004_CURRENT_RU.md). Прогнозный алгоритм и ML не выполнялись.

Диплом — «Горные и маркшейдерские работы при разработке Верхнекамского месторождения».
Специальная часть — «Алгоритм прогнозирования оседаний земной поверхности на ВКМ на основе маркшейдерских измерений».
Названия фиксированы. Данных предприятия для полноценной калибровки не будет: научная основа — корпус и проверенное evidence.
Миры строятся для всего ВКМ; целевые участки — **СКРУ-1, СКРУ-2 и СКРУ-3**; данные БКПРУ-4 (Березники) извлекаются и
используются, но план его шахтного поля не строится (решение владельца 10.10.2026).

После D-18/D-19 научная цепочка: **источник → evidence → интерпретация → WorldSpec (3D + время) → физический мир → представление → оператор наблюдения → предрегистрированная проверка**.
Исторический проект метода прогноза описан теорией владельца v0.2; обучение и прогнозный бенчмарк сейчас вне задачи.
Ansys — основной решатель геомеханики, OGS + MFront — независимая проверка согласованных сценариев.
На workstation выполнены инженерные расчёты Ansys, связанные сценарные траектории Named37 до конца 2024 года и GPU-проверки в документированных пределах. [Статусы и ограничения](docs/implementation_work/VKM_NATIVE_MISSION_002_NAMED37_RU.md). Паспорт параметров и законов миров (C1–C4) и каталог наблюдений сохраняются как исходная основа: извлечение со страниц (GPT-6.1 Sol), разбор по изображению страницы, календари выемки и
закладки, планы шахтных полей в локальных системах, отбивки скважин ([WORLD_PASSPORT_RU.md](docs/worldspec/WORLD_PASSPORT_RU.md)).
GIS-данные предприятия не получены; геометрия — только по схемам корпуса (DERIVATION, CRS UNKNOWN).
Каноническое состояние и границы готовности — [PROJECT_STATE_RU.md](PROJECT_STATE_RU.md), решения — [D-18/D-19](docs/governance/PHASE1_DESIGN_DECISIONS_RU.md).

Шахтное поле СКРУ-1 целиком (23.10.2026): пласты, горные работы по блокам и пластам во времени (интервалы годов,
система, закладка, источник), поверхность и наблюдения — [SKRU1_MINE_HISTORY_RU.md](docs/science/SKRU1_MINE_HISTORY_RU.md),
каталоги `evidence/world/skru1_mine/`. Годы выемки по тексту есть для 25 из 175 подписанных блоков и панелей; остальное — UNKNOWN.

Инженерная реконструкция по отдельной задаче 17.10.2026: [исправления геологии и поверхности](docs/science/ENGINEERING_REVIEW_20261017_RU.md),
[воспроизводимая сборка и проверки](docs/implementation_work/ENGINEERING_GEOLOGY_BUILD_RU.md). Native-координаты,
инженерная DSM-привязка и display-представление разделены; маска показывает продолжение за пределами опор.

Реализация производственной программы данных ведётся по [S01–S26](docs/planning/PRODUCTION_DATA_PROGRAM_2026-10-01_RU.md).

File: evidence/materials/mechanics_evidence_catalog.csv (part 1 of 42)
row_id,category,variable,variable_as_recorded,symbol,material_lithology,unit_seam,value_as_printed,value_point,value_min,value_max,unit_as_printed,multi_value,test_method,n_samples,conditions,scale,scale_prev_release,site_scope,site_as_printed,source_id,pdf_page,printed_page,locator,vn_ids,prev_parameter_ids,prev_evidence_ids,origin,extraction_method,visual_confirmation,quote_check,status,evidence_type,original_or_cited,confidence,transfer_status_SKRU1,status_if_used_for_SKRU1,law_id,notes
MR-MECH-0001,density_unit_weight,unit_weight,unit_weight,γ,сильвинит,,"2,1",2.1,,,г/см3,,unknown,, | depth 1130.0–1130.0,MASSIF,MASSIF,NON_VKM,N/A,EXT-SRC-003,7,,p.7; Апробация способа частичной разгрузки,,PAR-EXT-0036,EV-EXT-0036,PREV_RELEASE_ONLY,TEXT_LAYER,NOT_REQUIRED (text layer),VERIFIED_QUOTE,FACT,LITERATURE_CITED,ORIGINAL_OR_UNSTATED,MEDIUM,ENGINEERING_ASSUMPTION_REQUIRED | NON_VKM_ANALOGUE,ANALOGUE,,"limitations(v1): См. запись о ν той же породы/страницы; другой бассейн и глубина, использовать только как инженерное допущение при отсутствии ВКМ/СКРУ-1 данных. || v1 locator_verification=VERIFIED_QUOTE"
MR-MECH-0002,density_unit_weight,unit_weight,unit_weight,gamma,ангидрит,,"2,8",2.8,,,10^4*N/m3,,back_analysis,,"lab tests (uniaxial/triaxial compression, tension, long-term loading) + ANSYS elasto-visco-plastic FEM calibrated to 8 monitoring stations | depth 1100.0–1300.0",CALIBRATED_EFFECTIVE_MODEL,CALIBRATED_EFFECTIVE_MODEL,OTHER_POTASH_SITE,Гремячинское месторождение,EXT-SRC-013,,36-47 (article),printed 36-47 (article); Табл. Характеристики пород Гремячинского месторождения,,PAR-EXT-0100,EV-EXT-0100,PREV_RELEASE_ONLY,TEXT_LAYER,NOT_REQUIRED (text layer),VERIFIED_QUOTE,FACT,MODEL_CALIBRATED,ORIGINAL_OR_UNSTATED,HIGH,NON_TRANSFERABLE | NON_VKM_POTASH_ANALOGUE; model-specific effective value,ANALOGUE,,"limitations(v1): Гремячинское (Volgograd region) is a different deposit from VKM, at a much greater depth (1100-1300 m vs 150-400+ m at SKRU-1); values are calibrated to this deposit's own field convergence data, not raw lab measurements. || v1 locator_verification=VERIFIED_QUOTE"
MR-MECH-0003,density_unit_weight,unit_weight,unit_weight,gamma,ангидрит,,"2,8",2.8,,,10^4*N/m3,,back_analysis,,"lab tests (uniaxial/triaxial compression, tension, long-term loading) + ANSYS elasto-visco-plastic FEM calibrated to 8 monitoring stations | depth 1100.0–1300.0",CALIBRATED_EFFECTIVE_MODEL,CALIBRATED_EFFECTIVE_MODEL,OTHER_POTASH_SITE,Гремячинское месторождение,EXT-SRC-013,,36-47 (article),printed 36-47 (article); Табл. Характеристики пород Гремячинского месторождения,,PAR-EXT-0106,EV-EXT-0106,PREV_RELEASE_ONLY,TEXT_LAYER,NOT_REQUIRED (text layer),VERIFIED_QUOTE,FACT,MODEL_CALIBRATED,ORIGINAL_OR_UNSTATED,HIGH,NON_TRANSFERABLE | NON_VKM_POTASH_ANALOGUE; model-specific effective value,ANALOGUE,,"limitations(v1): Гремячинское (Volgograd region) is a different deposit from VKM, at a much greater depth (1100-1300 m vs 150-400+ m at SKRU-1); values are calibrated to this deposit's own field convergence data, not raw lab measurements. || v1 locator_verification=VERIFIED_QUOTE"
MR-MECH-0004,density_unit_weight,unit_weight,unit_weight,gamma,mixed,,"2,4",2.4,,,10^4*N/m3,,back_analysis,,"lab tests (uniaxial/triaxial compression, tension, long-term loading) + ANSYS elasto-visco-plastic FEM calibrated to 8 monitoring stations | depth 1100.0–1300.0",CALIBRATED_EFFECTIVE_MODEL,CALIBRATED_EFFECTIVE_MODEL,OTHER_POTASH_SITE,Гремячинское месторождение,EXT-SRC-013,,36-47 (article),printed 36-47 (article); Табл. Характеристики пород Гремячинского месторождения,,PAR-EXT-0114,EV-EXT-0114,PREV_RELEASE_ONLY,TEXT_LAYER,NOT_REQUIRED (text layer),VERIFIED_QUOTE,FACT,MODEL_CALIBRATED,ORIGINAL_OR_UNSTATED,HIGH,NON_TRANSFERABLE | NON_VKM_POTASH_ANALOGUE; model-specific effective value,ANALOGUE,,"limitations(v1): Гремячинское (Volgograd region) is a different deposit from VKM, at a much greater depth (1100-1300 m vs 150-400+ m at SKRU-1); values are calibrated to this deposit's own field convergence data, not raw lab measurements. || v1 locator_verification=VERIFIED_QUOTE"
MR-MECH-0005,density_unit_weight,unit_weight,unit_weight,gamma,каменная соль,,"2,2",2.2,,,10^4*N/m3,,back_analysis,,"lab tests (uniaxial/triaxial compression, tension, long-term loading) + ANSYS elasto-visco-plastic FEM calibrated to 8 monitoring stations | depth 1100.0–1300.0",CALIBRATED_EFFECTIVE_MODEL,CALIBRATED_EFFECTIVE_MODEL,OTHER_POTASH_SITE,Гремячинское месторождение,EXT-SRC-013,,36-47 (article),printed 36-47 (article); Табл. Характеристики пород Гремячинского месторождения,,PAR-EXT-0122,EV-EXT-0122,PREV_RELEASE_ONLY,TEXT_LAYER,NOT_REQUIRED (text layer),VERIFIED_QUOTE,FACT,MODEL_CALIBRATED,ORIGINAL_OR_UNSTATED,HIGH,NON_TRANSFERABLE | NON_VKM_POTASH_ANALOGUE; model-specific effective value,ANALOGUE,,"limitations(v1): Гремячинское (Volgograd region) is a different deposit from VKM, at a much greater depth (1100-1300 m vs 150-400+ m at SKRU-1); values are calibrated to this deposit's own field convergence data, not raw lab measurements. || v1 locator_verification=VERIFIED_QUOTE"
MR-MECH-0006,density_unit_weight,unit_weight,unit_weight,gamma,сильвинит,,"2,2",2.2,,,10^4*N/m3,,back_analysis,,"lab tests (uniaxial/triaxial compression, tension, long-term loading) + ANSYS elasto-visco-plastic FEM calibrated to 8 monitoring stations | depth 1100.0–1300.0",CALIBRATED_EFFECTIVE_MODEL,CALIBRATED_EFFECTIVE_MODEL,OTHER_POTASH_SITE,Гремячинское месторождение,EXT-SRC-013,,36-47 (article),printed 36-47 (article); Табл. Характеристики пород Гремячинского месторождения,,PAR-EXT-0130,EV-EXT-0130,PREV_RELEASE_ONLY,TEXT_LAYER,NOT_REQUIRED (text layer),VERIFIED_QUOTE,FACT,MODEL_CALIBRATED,ORIGINAL_OR_UNSTATED,HIGH,NON_TRANSFERABLE | NON_VKM_POTASH_ANALOGUE; model-specific effective value,ANALOGUE,,"limitations(v1): Гремячинское (Volgograd region) is a different deposit from VKM, at a much greater depth (1100-1300 m vs 150-400+ m at SKRU-1); values are calibrated to this deposit's own field convergence data, not raw lab measurements. || v1 locator_verification=VERIFIED_QUOTE"
MR-MECH-0007,density_unit_weight,unit_weight,unit_weight,gamma,карналлит,,"2,2",2.2,,,10^4*N/m3,,back_analysis,,"lab tests (uniaxial/triaxial compression, tension, long-term loading) + ANSYS elasto-visco-plastic FEM calibrated to 8 monitoring stations | depth 1100.0–1300.0",CALIBRATED_EFFECTIVE_MODEL,CALIBRATED_EFFECTIVE_MODEL,OTHER_POTASH_SITE,Гремячинское месторождение,EXT-SRC-013,,36-47 (article),printed 36-47 (article); Табл. Характеристики пород Гремячинского месторождения,,PAR-EXT-0138,EV-EXT-0138,PREV_RELEASE_ONLY,TEXT_LAYER,NOT_REQUIRED (text layer),VERIFIED_QUOTE,FACT,MODEL_CALIBRATED,ORIGINAL_OR_UNSTATED,HIGH,NON_TRANSFERABLE | NON_VKM_POTASH_ANALOGUE; model-specific effective value,ANALOGUE,,"limitations(v1): Гремячинское (Volgograd region) is a different deposit from VKM, at a much greater depth (1100-1300 m vs 150-400+ m at SKRU-1); values are calibrated to this deposit's own field convergence data, not raw lab measurements. || v1 locator_verification=VERIFIED_QUOTE"
MR-MECH-0008,density_unit_weight,density,density,ρ,каменная соль,,2150,2150.0,,,кг/м3,,unknown,,,LAB,LAB,NON_VKM,Оренбургское месторождение,EXT-SRC-015,,27-34 (article),printed 27-34 (article); Табл. Свойства образцов каменной соли Оренбургского месторождения,,PAR-EXT-0165,EV-EXT-0165,PREV_RELEASE_ONLY,TEXT_LAYER,NOT_REQUIRED (text layer),VERIFIED_QUOTE,FACT,MEASURED,ORIGINAL_OR_UNSTATED,HIGH,NON_TRANSFERABLE | NON_VKM_ANALOGUE; LAB→MASSIF transfer required,ANALOGUE,MR-RHEO-CL-16,"limitations(v1): Orenburg rock salt (gas-storage-cavern context), not VKM; halite-only, no sylvinite/carnallite; single deposit-wide mean, not broken down by specimen group. || v1 locator_verification=VERIFIED_QUOTE"
MR-MECH-0009,density_unit_weight,density,density,ρ,mixed,NADSOL,2.40,2.4,,,г/см3,,unknown,,forward gravity model (прямая задача); density origin not stated,MASSIF,REGIONAL,VKM_REGIONAL,"ВКМКС (regional) — Камско-Вишерский вал, Соликамская депрессия",EXT-SRC-021,,219-227 (article),printed 219-227 (article),,PAR-EXT-0188,EV-EXT-0188,PREV_RELEASE_ONLY,TEXT_LAYER,NOT_REQUIRED (text layer),VERIFIED_QUOTE,ENGINEERING_ASSUMPTION,DESIGN_VALUE,ORIGINAL_OR_UNSTATED,HIGH,ENGINEERING_ASSUMPTION_REQUIRED | VKM_REGIONAL_PRIOR,ANALOGUE,,"v1 corrections: ['ADV2-006'] || limitations(v1): Regional average across several combined lithological units (not broken down per formation in the accessible text); local to the Kama-Vishera swell/thrust structure, which the authors note is atypical for VKM and 'will substantially complicate mining' if encountered. | single thrust front on the western slope of the Камско-Вишерский вал; mine not named; model density, not a measurement (ADV2-006) || v1 locator_verification=VERIFIED_QUOTE"
MR-MECH-0010,density_unit_weight,density,density,ρ,mixed,MIXED,2.20-2.22,,2.2,2.22,г/см3,,unknown,,forward gravity model (прямая задача); density origin not stated,MASSIF,REGIONAL,VKM_REGIONAL,"ВКМКС (regional) — Камско-Вишерский вал, Соликамская депрессия",EXT-SRC-021,,219-227 (article),printed 219-227 (article),,PAR-EXT-0189,EV-EXT-0189,PREV_RELEASE_ONLY,TEXT_LAYER,NOT_REQUIRED (text layer),VERIFIED_QUOTE,ENGINEERING_ASSUMPTION,DESIGN_VALUE,ORIGINAL_OR_UNSTATED,HIGH,ENGINEERING_ASSUMPTION_REQUIRED | VKM_REGIONAL_PRIOR,ANALOGUE,,"v1 corrections: ['ADV2-006'] || limitations(v1): Combines potash salt and underlying rock salt into one figure (not broken down by KS_KARN/PDKS/individual seam); regional, not SKRU-1-specific. | single thrust front on the western slope of the Камско-Вишерский вал; mine not named; model density, not a measurement (ADV2-006) || v1 locator_verification=VERIFIED_QUOTE"
MR-MECH-0011,density_unit_weight,density,density,Δρ,,,0.06-0.07,,0.06,0.07,г/см3,,unknown,,"inverse-problem gravimetric solution, surface + underground gravity surveys",MASSIF,REGIONAL,VKM_REGIONAL,"ВКМКС (regional) — Камско-Вишерский вал, Соликамская депрессия",EXT-SRC-021,,219-227 (article),printed 219-227 (article),,PAR-EXT-0190,EV-EXT-0190,PREV_RELEASE_ONLY,TEXT_LAYER,NOT_REQUIRED (text layer),VERIFIED_QUOTE,DERIVATION,CALCULATED_BY_AUTHOR,ORIGINAL_OR_UNSTATED,HIGH,INSUFFICIENT_EVIDENCE | VKM_REGIONAL_PRIOR,ANALOGUE,,"limitations(v1): A LOCAL decompaction/damage anomaly near a specific geological structure, not a general baseline density reduction to apply everywhere; not attributable to SKRU-1 specifically. || v1 locator_verification=VERIFIED_QUOTE"
MR-MECH-0012,density_unit_weight,density,density,Δρ,,,0.1,0.1,,,г/см3,,dynamic,,dynamic (difference) gravimetric anomaly between two surveys 5 years apart,MASSIF,REGIONAL,VKM_REGIONAL,"ВКМКС (regional) — Камско-Вишерский вал, Соликамская депрессия",EXT-SRC-021,,219-227 (article),printed 219-227 (article),,PAR-EXT-0191,EV-EXT-0191,PREV_RELEASE_ONLY,TEXT_LAYER,NOT_REQUIRED (text layer),VERIFIED_QUOTE,DERIVATION,CALCULATED_BY_AUTHOR,ORIGINAL_OR_UNSTATED,HIGH,INSUFFICIENT_EVIDENCE | VKM_REGIONAL_PRIOR,ANALOGUE,,"limitations(v1): A time-varying monitoring signal at one specific structure, not a general/initial-condition property. || v1 locator_verification=VERIFIED_QUOTE"
MR-MECH-0013,density_unit_weight,density,density,ρ,сильвинит,MIXED,"1,9865",1.9865,,,г/см3,,unknown,,"theoretical/crystallographic density (mineralogical constant), not a bulk-rock measurement",LAB,LAB,GENERAL_METHOD,ВКМКС (regional),VKM-SRC-011,109,,p.109; Ch.3 Онтогенез ВКМС (water content of sylvine crystals),EV-VN-S011-1783,PAR-AUD-0005,EV-AUD-0005,PREV+SWEEP,TEXT_LAYER; sweep:TEXT_LAYER,NOT_REQUIRED (text layer),VERIFIED_QUOTE,FACT,LITERATURE_CITED,ORIGINAL_OR_UNSTATED,HIGH,MODEL_SPECIFIC | GENERAL_METHOD_ONLY; LAB→MASSIF transfer required,MODEL_CHOICE (method only),,"limitations(v1): This is the pure-mineral (crystal-lattice) density of sylvine (KCl), a mineralogical constant, NOT the bulk rock-mass density of sylvinite (which contains halite, clay/anhydrite impurities, fluid inclusions and porosity and is systematically lower than the pure-mineral value). Must not be substituted for a rock-mass or massif density of СКРУ-1 sylvinite. The co-mentioned 1.25 g/cm3 is fluid-inclus || v1 locator_verification=VERIFIED_QUOTE"
MR-MECH-0014,density_unit_weight,density,density,,rock salt,,2160 (масса 1 м3),2160,,,кг/м3,,unknown,,value used by author in thermal estimate,NOT_APPLICABLE,,VKM_REGIONAL,unstated: ,VKM-SRC-011,109,216,p.216,EV-VN-S011-1775,,,SWEEP_NEW,OCR_VISUALLY_CONFIRMED,YES (OCR_VISUALLY_CONFIRMED),EXACT,FACT,LITERATURE_CITED,CITED,MEDIUM,VKM_REGIONAL_PRIOR,ANALOGUE,,Density of rock salt ≈2.16 g/cm3 as used; source not given.
MR-MECH-0015,density_unit_weight,density,density,удельный вес,сильвинит,MIXED,"1,99",1.99,,,г/см3,,unknown,,mineralogical constant used as a calculation input (source does not state its own measurement; likely a standard handbook value),LAB,LAB,GENERAL_METHOD,ВКМКС (regional),VKM-SRC-011,123,,p.123; Табл. Таблица 3.7 (surrounding prose); Ch.3 Онтогенез ВКМС (metasomatism mass-balance calculation),EV-VN-S011-2050,PAR-AUD-0006,EV-AUD-0006,PREV+SWEEP,TEXT_LAYER; sweep:OCR_VISUALLY_CONFIRMED,NOT_REQUIRED (text layer),VERIFIED_QUOTE,FACT,LITERATURE_CITED,ORIGINAL_OR_UNSTATED,HIGH,MODEL_SPECIFIC | GENERAL_METHOD_ONLY; LAB→MASSIF transfer required,MODEL_CHOICE (method only),,"limitations(v1): Pure-mineral (crystal) density of сильвин (sylvine, KCl), NOT the bulk rock-mass density of the corresponding rock (which contains other minerals, impurities and porosity and differs from the pure-mineral value). Used here only as an input to a geochemical mass-balance calculation, not presented as a measured rock-mass property of СКРУ-1 or any other named mine. || v1 locator_verification=VERIFIED_QUOTE"
MR-MECH-0016,density_unit_weight,density,density,удельный вес,каменная соль,MIXED,"2,17",2.17,,,г/см3,,unknown,,mineralogical constant used as a calculation input (source does not state its own measurement; likely a standard handbook value),LAB,LAB,GENERAL_METHOD,ВКМКС (regional),VKM-SRC-011,123,,p.123; Табл. Таблица 3.7 (surrounding prose); Ch.3 Онтогенез ВКМС (metasomatism mass-balance calculation),EV-VN-S011-2050,PAR-AUD-0007,EV-AUD-0007,PREV+SWEEP,TEXT_LAYER; sweep:OCR_VISUALLY_CONFIRMED,NOT_REQUIRED (text layer),VERIFIED_QUOTE,FACT,LITERATURE_CITED,ORIGINAL_OR_UNSTATED,HIGH,MODEL_SPECIFIC | GENERAL_METHOD_ONLY; LAB→MASSIF transfer required,MODEL_CHOICE (method only),,"limitations(v1): Pure-mineral (crystal) density of галит (halite, NaCl), NOT the bulk rock-mass density of the corresponding rock (which contains other minerals, impurities and porosity and differs from the pure-mineral value). Used here only as an input to a geochemical mass-balance calculation, not presented as a measured rock-mass property of СКРУ-1 or any other named mine. || v1 locator_verification=VERIFIED_QUOTE"
MR-MECH-0017,density_unit_weight,density,density,удельный вес,карналлит,MIXED,"1,6",1.6,,,г/см3,,unknown,,mineralogical constant used as a calculation input (source does not state its own measurement; likely a standard handbook value),LAB,LAB,GENERAL_METHOD,ВКМКС (regional),VKM-SRC-011,123,,p.123; Табл. Таблица 3.7 (surrounding prose); Ch.3 Онтогенез ВКМС (metasomatism mass-balance calculation),EV-VN-S011-2050,PAR-AUD-0008,EV-AUD-0008,PREV+SWEEP,TEXT_LAYER; sweep:OCR_VISUALLY_CONFIRMED,NOT_REQUIRED (text layer),VERIFIED_QUOTE,FACT,LITERATURE_CITED,ORIGINAL_OR_UNSTATED,HIGH,MODEL_SPECIFIC | GENERAL_METHOD_ONLY; LAB→MASSIF transfer required,MODEL_CHOICE (method only),,"limitations(v1): Pure-mineral (crystal) density of карналлит (carnallite), NOT the bulk rock-mass density of the corresponding rock (which contains other minerals, impurities and porosity and differs from the pure-mineral value). Used here only as an input to a geochemical mass-balance calculation, not presented as a measured rock-mass property of СКРУ-1 or any other named mine. || v1 locator_verification=VERIFIED_QUOTE"
MR-MECH-0018,density_unit_weight,unit_weight,unit_weight,γ,каменная соль,MIXED,"0,022",0.022,,,МН/м3,,unknown,,,MASSIF,REGIONAL,VKM_REGIONAL,ВКМКС (regional),VKM-SRC-012,26,,p.26; Табл. Таблица 1.1; 1.4.1,EV-VN-S012-0065,PAR-RMB-0068,EV-RMB-0068,PREV+SWEEP,TEXT_LAYER; sweep:OCR_VISUALLY_CONFIRMED,NOT_REQUIRED (text layer),VERIFIED_QUOTE,FACT,NORMATIVE,"CITED: Reference [69] in Lebedeva (2023) — normative document ('Указания...'); not independently confirmed by RMB, recommend AUD trace exact title/edition/year.",HIGH,VKM_REGIONAL_PRIOR | VKM_REGIONAL_PRIOR,ANALOGUE,,"limitations(v1): Deposit-wide normative averaged value, not layer- or site-specific within the named rock type. || v1 locator_verification=VERIFIED_QUOTE"
MR-MECH-0019,density_unit_weight,unit_weight,unit_weight,γ,карналлит,KS_KARN,"0,020",0.02,,,МН/м3,,unknown,,,MASSIF,REGIONAL,VKM_REGIONAL,ВКМКС (regional),VKM-SRC-012,26,,p.26; Табл. Таблица 1.1; 1.4.1,EV-VN-S012-0065,PAR-RMB-0071,EV-RMB-0071,PREV+SWEEP,TEXT_LAYER; sweep:OCR_VISUALLY_CONFIRMED,NOT_REQUIRED (text layer),VERIFIED_QUOTE,FACT,NORMATIVE,"CITED: Reference [69] in Lebedeva (2023) — normative document ('Указания...'); not independently confirmed by RMB, recommend AUD trace exact title/edition/year.",HIGH,VKM_REGIONAL_PRIOR | VKM_REGIONAL_PRIOR,ANALOGUE,,"limitations(v1): Deposit-wide normative averaged value, not layer- or site-specific within the named rock type. || v1 locator_verification=VERIFIED_QUOTE"
MR-MECH-0020,density_unit_weight,unit_weight,unit_weight,γ,сильвинит,MIXED,"0,021",0.021,,,МН/м3,,unknown,,,MASSIF,REGIONAL,VKM_REGIONAL,ВКМКС (regional),VKM-SRC-012,26,,p.26; Табл. Таблица 1.1; 1.4.1,EV-VN-S012-0065,PAR-RMB-0074,EV-RMB-0074,PREV+SWEEP,TEXT_LAYER; sweep:OCR_VISUALLY_CONFIRMED,NOT_REQUIRED (text layer),VERIFIED_QUOTE,FACT,NORMATIVE,"CITED: Reference [69] in Lebedeva (2023) — normative document ('Указания...'); not independently confirmed by RMB, recommend AUD trace exact title/edition/year.",HIGH,VKM_REGIONAL_PRIOR | VKM_REGIONAL_PRIOR,ANALOGUE,,"limitations(v1): Deposit-wide normative averaged value, not layer- or site-specific within the named rock type. || v1 locator_verification=VERIFIED_QUOTE"
MR-MECH-0021,density_unit_weight,unit_weight,unit_weight,γ,мергель,,"0,022",0.022,,,МН/м3,,normative,,normative averaged value (Указания [69]) as reproduced by Лебедева,MASSIF,REGIONAL,VKM_REGIONAL,ВКМКС (regional),VKM-SRC-012,26,,p.26; Табл. Таблица 1.1,EV-VN-S012-0065,PAR-SYN-0015,EV-SYN-0015,PREV+SWEEP,TEXT_LAYER; sweep:OCR_VISUALLY_CONFIRMED,NOT_REQUIRED (text layer),VERIFIED_QUOTE,FACT,NORMATIVE,"CITED: [69] Указания … по защите рудников ПАО «Уралкалий» (normative document), as cited on p.26",HIGH,VKM_REGIONAL_PRIOR | VKM_REGIONAL_PRIOR,ANALOGUE,,limitations(v1): Normative averaged property for 'мергели' used in regulated calculations; not a measured value for СКРУ-1 overburden; applies to marls only (ТКТ contains also sandstones/siltstones/limestones). || v1 locator_verification=VERIFIED_QUOTE
MR-MECH-0022,density_unit_weight,unit_weight,unit_weight,γ,mixed,NADSOL,"2,5",2.5,,,т/м3,,unknown,,engineering practice default used in a design formula (not a lab/field measurement of a specific overburden layer),NOT_APPLICABLE,NOT_APPLICABLE,VKM_REGIONAL,ВКМКС (regional),VKM-SRC-014,118,,"p.118; eq. 4.1; 4.1 (burst-protection floor-layer thickness formula, eq. 4.1)",EV-VN-S014-0847;EV-VN-S014-0848,PAR-AUD-0001,EV-AUD-0001,PREV+SWEEP,TEXT_LAYER; sweep:TEXT_LAYER/VISUAL_READ,NOT_REQUIRED (text layer),VERIFIED_QUOTE,ENGINEERING_ASSUMPTION,DESIGN_VALUE,ORIGINAL_OR_UNSTATED,HIGH,ENGINEERING_ASSUMPTION_REQUIRED | VKM_REGIONAL_PRIOR,ANALOGUE,,"limitations(v1): This is a generic design-practice constant for 'налегающие породы' (overlying rock column above seam Б), not tied to any specific overburden lithology (Q/ТКТ/СМТ/ПКС) or to СКРУ-1 specifically; the handbook does not state which mine(s) this value was measured at, nor whether it is lab or massif-derived — it functions as an engineering default for burst-protection design calculations across ВКМКС p || v1 locator_verification=VERIFIED_QUOTE"
MR-MECH-0023,density_unit_weight,unit_weight,unit_weight,,каменная соль,MPS,"0,021 МН/м3",0.021,,,МН/м3,,back_analysis,,"калиброванный параметр методики (практическое пособие, гл.7.3)",DESIGN,LAB,SKRU3,СКРУ-3,VKM-SRC-014,196,196,"p.196; printed 196; eq. 7.29; Глава 7.3, Пример",EV-VN-S014-1083;EV-VN-S014-1084,PAR-RMR-1171,EV-RMR-1171,PREV+SWEEP,TEXT_LAYER_VISUALLY_CONFIRMED; sweep:OCR_VISUALLY_CONFIRMED/TEXT_LAYER,YES (TEXT_LAYER_VISUALLY_CONFIRMED),VERIFIED_QUOTE,ENGINEERING_ASSUMPTION,TEACHING_EXAMPLE,ORIGINAL_OR_UNSTATED,HIGH,TEACHING_EXAMPLE_NOT_A_SITE_VALUE (worked example for planned SKRU-3 block 5 panel 9; v1 MEASURED corrected per EV-VN-S014-1084),NOT_USABLE_AS_SITE_VALUE,,limitations(v1): СКРУ-3 (см. запись σ̄сж выше); типовое значение объёмного веса соляных пород продуктивной толщи. || v1 locator_verification=VERIFIED_QUOTE
MR-MECH-0024,density_unit_weight,density,density,ρ,сильвинит,AB,2500,2500.0,,,кг/м3,,unknown,,,CALIBRATED_EFFECTIVE_MODEL,CALIBRATED_EFFECTIVE_MODEL,OTHER_VKM_SITE,OTHER_VKM_SITE_PLACEHOLDER,VKM-SRC-016,6,,p.6; Табл. Таблица 1 / Table 1,EV-VN-S016-0037;EV-VN-S016-0053,PAR-RMB-0011,EV-RMB-0011,PREV+SWEEP,TEXT_LAYER_VISUALLY_CONFIRMED; sweep:VISUAL_READ,YES (TEXT_LAYER_VISUALLY_CONFIRMED) | sweep visual_check: EV-VN-S016-0053 OK_CONFIRMED (Табл. 1),VERIFIED_QUOTE,FACT,LITERATURE_CITED,"CITED: Отчет НИР «Оценка и прогноз развития геомеханического состояния массива горных пород на потенциально опасных участках рудников ПАО «Уралкалий»» СПГУ [ref 29 = Ермашов А.О., автореф. дис. канд. техн. наук, Горный институт УрО РАН, Пермь, 2015].",HIGH,OTHER_VKM_ANALOG_PRIOR | OTHER_VKM_SITE_ANALOGUE; model-specific effective value,ANALOGUE,,"limitations(v1): Per text, table values are 'according to' a cited SPMI НИР report [29] (Ермашов 2015 autoref), calibrated against field observations; not this paper's own lab measurement. || sweep status differs: MODEL_CHOICE || v1 locator_verification=VERIFIED_QUOTE"
MR-MECH-0025,density_unit_weight,density,density,ρ,mixed,Q,2500,2500.0,,,кг/м3,,unknown,,,CALIBRATED_EFFECTIVE_MODEL,CALIBRATED_EFFECTIVE_MODEL,OTHER_VKM_SITE,OTHER_VKM_SITE_PLACEHOLDER,VKM-SRC-016,6,,p.6; Табл. Таблица 1 / Table 1,EV-VN-S016-0045;EV-VN-S016-0053,PAR-RMB-0019,EV-RMB-0019,PREV+SWEEP,TEXT_LAYER_VISUALLY_CONFIRMED; sweep:VISUAL_READ,YES (TEXT_LAYER_VISUALLY_CONFIRMED) | sweep visual_check: EV-VN-S016-0053 OK_CONFIRMED (Табл. 1),VERIFIED_QUOTE,FACT,LITERATURE_CITED,"CITED: Отчет НИР «Оценка и прогноз развития геомеханического состояния массива горных пород на потенциально опасных участках рудников ПАО «Уралкалий»» СПГУ [ref 29 = Ермашов А.О., автореф. дис. канд. техн. наук, Горный институт УрО РАН, Пермь, 2015].",HIGH,OTHER_VKM_ANALOG_PRIOR | OTHER_VKM_SITE_ANALOGUE; model-specific effective value,ANALOGUE,,"limitations(v1): Per text, table values are 'according to' a cited SPMI НИР report [29] (Ермашов 2015 autoref), calibrated against field observations; not this paper's own lab measurement. || sweep status differs: MODEL_CHOICE || v1 locator_verification=VERIFIED_QUOTE"
MR-MECH-0026,density_unit_weight,density,density,ρ,mixed,MIXED,2500,2500.0,,,кг/м3,,unknown,,,CALIBRATED_EFFECTIVE_MODEL,CALIBRATED_EFFECTIVE_MODEL,BKPRU4,БКПРУ-4,VKM-SRC-016,6,,p.6; Табл. Таблица 1 / Table 1,EV-VN-S016-0048;EV-VN-S016-0053,PAR-RMB-0022,EV-RMB-0022,PREV+SWEEP,TEXT_LAYER_VISUALLY_CONFIRMED; sweep:VISUAL_READ,YES (TEXT_LAYER_VISUALLY_CONFIRMED) | sweep visual_check: EV-VN-S016-0053 OK_CONFIRMED (Табл. 1),VERIFIED_QUOTE,FACT,LITERATURE_CITED,"CITED: Отчет НИР «Оценка и прогноз развития геомеханического состояния массива горных пород на потенциально опасных участках рудников ПАО «Уралкалий»» СПГУ [ref 29 = Ермашов А.О., автореф. дис. канд. техн. наук, Горный институт УрО РАН, Пермь, 2015].",HIGH,OTHER_VKM_ANALOG_PRIOR | OTHER_VKM_SITE_ANALOGUE; model-specific effective value,ANALOGUE,,"limitations(v1): Per text, table values are 'according to' a cited SPMI НИР report [29] (Ермашов 2015 autoref), calibrated against field observations; not this paper's own lab measurement. || sweep status differs: MODEL_CHOICE || v1 locator_verification=VERIFIED_QUOTE"
MR-MECH-0027,density_unit_weight,density,density,ρ,mixed,N/A,2500,2500.0,,,кг/м3,,unknown,,,CALIBRATED_EFFECTIVE_MODEL,CALIBRATED_EFFECTIVE_MODEL,BKPRU4,БКПРУ-4,VKM-SRC-016,6,,p.6; Табл. Таблица 1 / Table 1,EV-VN-S016-0052;EV-VN-S016-0053,PAR-RMB-0026,EV-RMB-0026,PREV+SWEEP,TEXT_LAYER_VISUALLY_CONFIRMED; sweep:VISUAL_READ,YES (TEXT_LAYER_VISUALLY_CONFIRMED) | sweep visual_check: EV-VN-S016-0053 OK_CONFIRMED (Табл. 1),VERIFIED_QUOTE,FACT,LITERATURE_CITED,"CITED: Отчет НИР «Оценка и прогноз развития геомеханического состояния массива горных пород на потенциально опасных участках рудников ПАО «Уралкалий»» СПГУ [ref 29 = Ермашов А.О., автореф. дис. канд. техн. наук, Горный институт УрО РАН, Пермь, 2015].",HIGH,OTHER_VKM_ANALOG_PRIOR | OTHER_VKM_SITE_ANALOGUE; model-specific effective value,ANALOGUE,,"limitations(v1): Per text, table values are 'according to' a cited SPMI НИР report [29] (Ермашов 2015 autoref), calibrated against field observations; not this paper's own lab measurement. || sweep status differs: MODEL_CHOICE || v1 locator_verification=VERIFIED_QUOTE"
MR-MECH-0028,density_unit_weight,density,density,,сильвинит,KR2,"2,087",2.087,,,т/м3,,unknown,,,NOT_APPLICABLE,NOT_APPLICABLE,GENERAL_METHOD,N/A,VKM-SRC-026,33,33,"p.33; printed 33; ПРИЛОЖЕНИЕ 1, Вариант 1",EV-VN-S026-0150,PAR-MIN-0606,EV-MIN-0606,PREV+SWEEP,TEXT_LAYER; sweep:TEXT_LAYER,NOT_REQUIRED (text layer),VERIFIED_QUOTE,ENGINEERING_ASSUMPTION,TEACHING_EXAMPLE,ORIGINAL_OR_UNSTATED,HIGH,NOT_APPLICABLE | TEACHING_EXAMPLE_NOT_A_SITE_VALUE,NOT_USABLE_AS_SITE_VALUE,,"limitations(v1): TEACHING_EXAMPLE: вариант индивидуального задания (Приложение 1). Пособие прямо оговаривает (сноски 21–27, с. 33–39; METHOD-запись EV-MIN-0500): «Вариант содержит примерные исходные данные без привязки к конкретным схемам подготовки и параметрам камерной системы разработки шахтных полей ВКМКС. Реальные условия могут значительно отличаться.» Не является параметром СКРУ-1/ВКМКС; не MEASURED; не SITE || v1 locator_verification=VERIFIED_QUOTE"
MR-MECH-0029,density_unit_weight,density,density,,сильвинит,KR2,"2,085",2.085,,,т/м3,,unknown,,,NOT_APPLICABLE,NOT_APPLICABLE,GENERAL_METHOD,N/A,VKM-SRC-026,34,34,"p.34; printed 34; ПРИЛОЖЕНИЕ 1, Вариант 2",EV-VN-S026-0152,PAR-MIN-0615,EV-MIN-0615,PREV+SWEEP,TEXT_LAYER; sweep:TEXT_LAYER,NOT_REQUIRED (text layer),VERIFIED_QUOTE,ENGINEERING_ASSUMPTION,TEACHING_EXAMPLE,ORIGINAL_OR_UNSTATED,HIGH,NOT_APPLICABLE | TEACHING_EXAMPLE_NOT_A_SITE_VALUE,NOT_USABLE_AS_SITE_VALUE,,"limitations(v1): TEACHING_EXAMPLE: вариант индивидуального задания (Приложение 1). Пособие прямо оговаривает (сноски 21–27, с. 33–39; METHOD-запись EV-MIN-0500): «Вариант содержит примерные исходные данные без привязки к конкретным схемам подготовки и параметрам камерной системы разработки шахтных полей ВКМКС. Реальные условия могут значительно отличаться.» Не является параметром СКРУ-1/ВКМКС; не MEASURED; не SITE || v1 locator_verification=VERIFIED_QUOTE"
MR-MECH-0030,density_unit_weight,density,density,,сильвинит,AB,"1,988",1.988,,,т/м3,,unknown,,,NOT_APPLICABLE,NOT_APPLICABLE,GENERAL_METHOD,N/A,VKM-SRC-026,36,36,"p.36; printed 36; ПРИЛОЖЕНИЕ 1, Вариант 3",EV-VN-S026-0155,PAR-MIN-0624,EV-MIN-0624,PREV+SWEEP,TEXT_LAYER; sweep:TEXT_LAYER,NOT_REQUIRED (text layer),VERIFIED_QUOTE,ENGINEERING_ASSUMPTION,TEACHING_EXAMPLE,ORIGINAL_OR_UNSTATED,HIGH,NOT_APPLICABLE | TEACHING_EXAMPLE_NOT_A_SITE_VALUE,NOT_USABLE_AS_SITE_VALUE,,"limitations(v1): TEACHING_EXAMPLE: вариант индивидуального задания (Приложение 1). Пособие прямо оговаривает (сноски 21–27, с. 33–39; METHOD-запись EV-MIN-0500): «Вариант содержит примерные исходные данные без привязки к конкретным схемам подготовки и параметрам камерной системы разработки шахтных полей ВКМКС. Реальные условия могут значительно отличаться.» Не является параметром СКРУ-1/ВКМКС; не MEASURED; не SITE || v1 locator_verification=VERIFIED_QUOTE"
MR-MECH-0031,density_unit_weight,density,density,,сильвинит,AB,"1,988",1.988,,,т/м3,,unknown,,,NOT_APPLICABLE,NOT_APPLICABLE,GENERAL_METHOD,N/A,VKM-SRC-026,37,37,"p.37; printed 37; ПРИЛОЖЕНИЕ 1, Вариант 4",EV-VN-S026-0157,PAR-MIN-0633,EV-MIN-0633,PREV+SWEEP,TEXT_LAYER; sweep:TEXT_LAYER,NOT_REQUIRED (text layer),VERIFIED_QUOTE,ENGINEERING_ASSUMPTION,TEACHING_EXAMPLE,ORIGINAL_OR_UNSTATED,HIGH,NOT_APPLICABLE | TEACHING_EXAMPLE_NOT_A_SITE_VALUE,NOT_USABLE_AS_SITE_VALUE,,"limitations(v1): TEACHING_EXAMPLE: вариант индивидуального задания (Приложение 1). Пособие прямо оговаривает (сноски 21–27, с. 33–39; METHOD-запись EV-MIN-0500): «Вариант содержит примерные исходные данные без привязки к конкретным схемам подготовки и параметрам камерной системы разработки шахтных полей ВКМКС. Реальные условия могут значительно отличаться.» Не является параметром СКРУ-1/ВКМКС; не MEASURED; не SITE || v1 locator_verification=VERIFIED_QUOTE"
MR-MECH-0032,density_unit_weight,density,density,,сильвинит,KR2,"2,08",2.08,,,т/м3,,unknown,,,NOT_APPLICABLE,NOT_APPLICABLE,GENERAL_METHOD,N/A,VKM-SRC-026,38,38,"p.38; printed 38; ПРИЛОЖЕНИЕ 1, Вариант 5",EV-VN-S026-0158,PAR-MIN-0641,EV-MIN-0641,PREV+SWEEP,TEXT_LAYER; sweep:TEXT_LAYER,NOT_REQUIRED (text layer),VERIFIED_QUOTE,ENGINEERING_ASSUMPTION,TEACHING_EXAMPLE,ORIGINAL_OR_UNSTATED,HIGH,NOT_APPLICABLE | TEACHING_EXAMPLE_NOT_A_SITE_VALUE,NOT_USABLE_AS_SITE_VALUE,,"limitations(v1): TEACHING_EXAMPLE: вариант индивидуального задания (Приложение 1). Пособие прямо оговаривает (сноски 21–27, с. 33–39; METHOD-запись EV-MIN-0500): «Вариант содержит примерные исходные данные без привязки к конкретным схемам подготовки и параметрам камерной системы разработки шахтных полей ВКМКС. Реальные условия могут значительно отличаться.» Не является параметром СКРУ-1/ВКМКС; не MEASURED; не SITE || v1 locator_verification=VERIFIED_QUOTE"
MR-MECH-0033,density_unit_weight,density,density,,сильвинит,AB,"2,062",2.062,,,т/м3,,unknown,,,NOT_APPLICABLE,NOT_APPLICABLE,GENERAL_METHOD,N/A,VKM-SRC-026,39,39,"p.39; printed 39; ПРИЛОЖЕНИЕ 1, Вариант 6",EV-VN-S026-0159,PAR-MIN-0650,EV-MIN-0650,PREV+SWEEP,TEXT_LAYER; sweep:TEXT_LAYER,NOT_REQUIRED (text layer),VERIFIED_QUOTE,ENGINEERING_ASSUMPTION,TEACHING_EXAMPLE,ORIGINAL_OR_UNSTATED,HIGH,NOT_APPLICABLE | TEACHING_EXAMPLE_NOT_A_SITE_VALUE,NOT_USABLE_AS_SITE_VALUE,,"limitations(v1): TEACHING_EXAMPLE: вариант индивидуального задания (Приложение 1). Пособие прямо оговаривает (сноски 21–27, с. 33–39; METHOD-запись EV-MIN-0500): «Вариант содержит примерные исходные данные без привязки к конкретным схемам подготовки и параметрам камерной системы разработки шахтных полей ВКМКС. Реальные условия могут значительно отличаться.» Не является параметром СКРУ-1/ВКМКС; не MEASURED; не SITE || v1 locator_verification=VERIFIED_QUOTE"
MR-MECH-0034,density_unit_weight,density,density,,сильвинит,KR2,"2,077",2.077,,,т/м3,,unknown,,,NOT_APPLICABLE,NOT_APPLICABLE,GENERAL_METHOD,N/A,VKM-SRC-026,40,40,"p.40; printed 40; ПРИЛОЖЕНИЕ 1, Вариант 7",EV-VN-S026-0160,PAR-MIN-0658,EV-MIN-0658,PREV+SWEEP,TEXT_LAYER; sweep:TEXT_LAYER,NOT_REQUIRED (text layer),VERIFIED_QUOTE,ENGINEERING_ASSUMPTION,TEACHING_EXAMPLE,ORIGINAL_OR_UNSTATED,HIGH,NOT_APPLICABLE | TEACHING_EXAMPLE_NOT_A_SITE_VALUE,NOT_USABLE_AS_SITE_VALUE,,"limitations(v1): TEACHING_EXAMPLE: вариант индивидуального задания (Приложение 1). Пособие прямо оговаривает (сноски 21–27, с. 33–39; METHOD-запись EV-MIN-0500): «Вариант содержит примерные исходные данные без привязки к конкретным схемам подготовки и параметрам камерной системы разработки шахтных полей ВКМКС. Реальные условия могут значительно отличаться.» Не является параметром СКРУ-1/ВКМКС; не MEASURED; не SITE || v1 locator_verification=VERIFIED_QUOTE"
MR-MECH-0035,density_unit_weight,density,density,ρ (mean),mean of overburden column,,2200,2200,,,кг/м3,,unknown,,"author's mean density for σ1 = 8,0 MPa at 370 m",CALIBRATED_EFFECTIVE_MODEL,,VKM_REGIONAL,deposit: overburden above ~370 m,VKM-SRC-029,91,91,§3.1,EV-VN-S029-0161,,,SWEEP_NEW,TEXT_LAYER,NOT_REQUIRED (text layer),FUZZY_76,ENGINEERING_ASSUMPTION,DESIGN_VALUE,ORIGINAL_OR_UNSTATED,MEDIUM,VKM_REGIONAL_PRIOR; model-specific effective value,ANALOGUE,,"Average overburden density assumption, not a measured value."
MR-MECH-0036,density_unit_weight,density,density,γ (удельный вес),"соляные породы (вышележащая толща, осредненно)",,"0,022 МН/м3",0.022,,,МН/м3,,unknown,,принят в номограмме категорий устойчивости и в примере,DESIGN,,VKM_REGIONAL,deposit: ВКМ,VKM-SRC-037,88,175,Рис. 6.1 (с.175),EV-VN-S037-0566,,,SWEEP_NEW,VISUAL_READ,YES (VISUAL_READ),NOT_FOUND,FACT,NORMATIVE,ORIGINAL_OR_UNSTATED,HIGH,"VKM_REGIONAL_PRIOR; normative/design value, not a measurement",ANALOGUE,,"Unit weight 0,022 MN/m3 (= 22 kN/m3). Compare EV-MIN-1338 (p166, ""2,2 кН/м3 [sic]"")."
MR-MECH-0037,density_unit_weight,unit_weight,unit_weight,γ,,,"0,022",0.022,,,МПа/м,,unknown,,"пример к номограммам рис. 6.6–6.8; H=500 м, T∞=7,5 МПа, φ=30° → изолиния (2T−σ)/γH = 0,6",NOT_APPLICABLE,,VKM_REGIONAL,unstated: ,VKM-SRC-037,92,182,"с. 182, пример",EV-VN-S037-0582,,,SWEEP_NEW,OCR_VISUALLY_CONFIRMED,YES (OCR_VISUALLY_CONFIRMED),NOT_FOUND,ENGINEERING_ASSUMPTION,TEACHING_EXAMPLE,ORIGINAL_OR_UNSTATED,HIGH,TEACHING_EXAMPLE_NOT_A_SITE_VALUE,NOT_USABLE_AS_SITE_VALUE,,"status normalised FACT→ENGINEERING_ASSUMPTION (vkm_world rule: a TEACHING_EXAMPLE value is never a site FACT; the value is as printed in the example). Иллюстративный пример; γ=0,022 МПа/м (≈22 кН/м³) — применяемая в руководстве величина удельного веса покрывающих пород (сравн. EV-MIN-1338 «2,2 кН/м3» опечатка)."
MR-MECH-0038,density_unit_weight,unit_weight_rock_in_example,unit_weight_rock_in_example,"γ (подставлено 0,021)",соляные породы,,"0,021 (в знаменателе вместе с l0=0,6 и K=1,5); несущая способность анкера 0,05 (клинораспорный) и 0,085 (винтовой)",,,,не указана на странице (по смыслу МН/м³ и МН),YES,unknown,,"K=1,5 (табл. 6.22); a2 = 3,3·sqrt(l_п)=3,3·sqrt(0,25)=1,65 м",DESIGN,,VKM_REGIONAL,working: сопряжение выработок (пример),VKM-SRC-037,121,240,"§6.10.4, пример: расстояние между анкерами",EV-VN-S037-0731,,,SWEEP_NEW,OCR_VISUALLY_CONFIRMED,YES (OCR_VISUALLY_CONFIRMED),NOT_FOUND,ENGINEERING_ASSUMPTION,TEACHING_EXAMPLE,ORIGINAL_OR_UNSTATED,MEDIUM,TEACHING_EXAMPLE_NOT_A_SITE_VALUE,NOT_USABLE_AS_SITE_VALUE,,"status normalised FACT→ENGINEERING_ASSUMPTION (vkm_world rule: a TEACHING_EXAMPLE value is never a site FACT; the value is as printed in the example). 0,021 in formula c1 = θ(n1+1)/(l0·γ·K·L1) is γ (unit weight); unit not printed on this page — MN/m3 plausible (≈2,1 t/m3). θ values 0,05/0,085 are anchor capacities (units not printed here). Visual formula read from render."
MR-MECH-0039,density_unit_weight,density,density,γ,сильвинит (руда пласта КрII),Красный-II,"2,07 т/м³ (плотность руды); m = 5,8 м (КрII); L_к = 200 м; α = +5°; T_к.г = 305 сут; T_р = 68 сут; выемка в два слоя",2.07,,,т/м³,YES,unknown,,"учебный пример расчёта производительности, условия БКПРУ-1",DESIGN,,BKPRU1,"chamber: камера КрII (пример, БКПРУ-1)",VKM-SRC-037,145,288-289,"§8.1.8, Пример 1 (исходные данные)",EV-VN-S037-0811,,,SWEEP_NEW,OCR_VISUALLY_CONFIRMED,YES (OCR_VISUALLY_CONFIRMED),NOT_FOUND,ENGINEERING_ASSUMPTION,TEACHING_EXAMPLE,ORIGINAL_OR_UNSTATED,HIGH,TEACHING_EXAMPLE_NOT_A_SITE_VALUE,NOT_USABLE_AS_SITE_VALUE,,"status normalised FACT→ENGINEERING_ASSUMPTION (vkm_world rule: a TEACHING_EXAMPLE value is never a site FACT; the value is as printed in the example). TEACHING_EXAMPLE: numbers are example inputs, not measured. Two-layer full-thickness extraction of KrII with Урал-20КС is a typical chamber configuration. OCR gives '-- 5°'; visual '+5°'."
MR-MECH-0040,density_unit_weight,density,density,γ,"калийная руда (сильвинит), насыпная? — «объемная масса руды»",,"2,07—0,08",,,,т/м³,,unknown,,для расчета выхода руды на веерный взрыв,DESIGN,,VKM_REGIONAL,unstated: ,VKM-SRC-037,152,302,к формуле (8.77),EV-VN-S037-0838,,,SWEEP_NEW,OCR_VISUALLY_CONFIRMED,YES (OCR_VISUALLY_CONFIRMED),NOT_FOUND,FACT,NORMATIVE,ORIGINAL_OR_UNSTATED,MEDIUM,"VKM_REGIONAL_PRIOR; normative/design value, not a measurement",ANALOGUE,,"Printed range ""2,07—0,08"" is evidently a misprint (probably 2,07—2,08 t/m3); worked example on p.303 uses γ=2,07. In-situ ore bulk density (solid), not overburden unit weight. Visual 300 dpi check confirms print."
MR-MECH-0041,density_unit_weight,unit_weight,unit_weight,γ,,,"2,2 кН/м3 [sic] (= 22 кН/м3)",22.0,,,кН/м3,,unknown,,,DESIGN,NOT_APPLICABLE,VKM_REGIONAL,ВКМКС (regional),VKM-SRC-037,166,331,p.166; printed 331; 8.4.1,EV-VN-S037-0882,PAR-MIN-1338,EV-MIN-1338,PREV+SWEEP,OCR_VISUALLY_CONFIRMED; sweep:OCR_VISUALLY_CONFIRMED,YES (OCR_VISUALLY_CONFIRMED),VISUAL_ONLY_OCR_MISMATCH,FACT,NORMATIVE,ORIGINAL_OR_UNSTATED,MEDIUM,"VKM_REGIONAL_PRIOR | VKM_REGIONAL_PRIOR; normative/design value, not a measurement",ANALOGUE,,"limitations(v1): 1992 methodical guidance (approved 12.12.1990; 'носит рекомендательный характер'); NOT the in-force «Указания» (2014/2022 editions); coefficients may differ between editions; design default, not a measured column average (the PW borehole-75 column gives 21.4 kN/m³ mean to the АБ roof). || v1 locator_verification=VISUAL_ONLY_OCR_MISMATCH"
MR-MECH-0042,density_unit_weight,density,density,dп,каменная соль междупластовая,междупластья калийной залежи,"2,164",2.164,,,т/м³,,unknown,,в массиве; принятое значение для расчёта разубоживания,MASSIF,,VKM_REGIONAL,interseam: междупластовая каменная соль ВКМ,VKM-SRC-037,193,384,"§8.7.3, с.384",EV-VN-S037-1115,,,SWEEP_NEW,OCR_VISUALLY_CONFIRMED,YES (OCR_VISUALLY_CONFIRMED),NOT_FOUND,FACT,NORMATIVE,ORIGINAL_OR_UNSTATED,HIGH,VKM_REGIONAL_PRIOR,ANALOGUE,,"Point value, no scatter/n given; likely from instruction [7]. Visually confirmed at 400 dpi."
MR-MECH-0043,density_backfill_or_fluid,density,density,ρз.м,каменная соль (закладочный массив),,"1,35–1,4",,1.35,1.4,т/м3,,unknown,,механическая закладка самоходными вагонами,FIELD,,VKM_REGIONAL,chamber: закладочный массив,VKM-SRC-014,139,139,§5.1,EV-VN-S014-0903,PAR-MIN-0166,EV-MIN-0166,SWEEP_LINKED_TO_V1_CLAIM,TEXT_LAYER,NOT_REQUIRED (text layer),EXACT,FACT,DESIGN_VALUE,ORIGINAL_OR_UNSTATED,HIGH,VKM_REGIONAL_PRIOR,ANALOGUE,,NOT a rock density (backfill/brine/slurry); kept for load bookkeeping only. linked to v1 non-mechanics/other ids: EV-MIN-0166. Bulk density of loose/compacted salt fill; origin (measured vs typical) not stated.
MR-MECH-0044,density_backfill_or_fluid,density,density,γ (плотность отстоя шлама),глинисто-солевой шлам (осадок),,≈1400 кг/м3 при t≈0 → ≈1565–1675 кг/м3 при t≈35–47 ч (по 4 кривым),,1400,1680,кг/м3,,unknown,,"кривые: 1 — с фильтрацией, Н.О. 19 %; 2 — с фильтрацией, Н.О. 50 %; 3 — без фильтрации, Н.О. 19 %; 4 — без фильтрации, Н.О. 50 %; концы кривых (приближённо): треугольники ≈1675 (46 ч), кресты ≈1640 (41 ч), кружки ≈1610 (30 ч), точки ≈1565 (43 ч); нижняя кривая (точки) = 4",LAB,,VKM_REGIONAL,specimen: шламовый осадок,VKM-SRC-014,144,144,Рис. 5.5,EV-VN-S014-0915,PAR-MIN-0175,EV-MIN-0175,SWEEP_LINKED_TO_V1_CLAIM,GRAPH_DIGITIZED_APPROX,YES (GRAPH_DIGITIZED_APPROX),EXACT,FACT,LAB_TEST,ORIGINAL_OR_UNSTATED,MEDIUM,VKM_REGIONAL_PRIOR; LAB→MASSIF transfer required,ANALOGUE,,"NOT a rock density (backfill/brine/slurry); kept for load bookkeeping only. linked to v1 non-mechanics/other ids: EV-MIN-0175. Approximate visual digitization at 300 dpi; leader lines of labels 1,2,3 are ambiguous (which of the upper three curves is 1/2/3). Time-dependent consolidation of slime fill (settling within ~2 days)."
